Repository: lx016922-dot/workAI

# workAI · 超声非线性导波研究工作台

研究对象是铝板中超声导波的材料非线性：基频激励下二次谐波（2f）的产生与沿程累积。仓库包含五部分：
- **数值求解器**：三维谱元、三维四面体、二维平面应变。
- **物理 AI**：冻结图网络及其继续训练、v2 输入层、粗网格算子。
- **COMSOL 参考解流程**。
- **桌面仿真软件 WorkAI 1.0**（Windows，WorkAI.exe）与可离线运行的便携包。
- **网页工作台**。

所有结论都附有证据文件；没有通过的验收如实保留。整合前的完整说明见 [项目历史](docs/history.md)。

## 现状一览

| 部分 | 状态 | 关键结果 | 详细 |
|---|---|---|---|
| 桌面软件 1.2.1 | Windows 正式版：WorkAI.exe 原生窗口，仿工程仿真软件的界面（功能区、模型开发器、设置、图形窗口、消息 / 进度 / 日志、状态栏）；本机离线，解压即用。1.1：一键添加裂纹、孔、分层、接触界面、缺口；网格由软件自动选择；顶部文字框用中文或英文描述修改模型，见 [缺陷与自动网格](docs/defects.md)。1.2：模型大小只受本机内存、磁盘和时间限制，时间层按精度自动选择，可只算需要的本构控制，计算分摊到全部 CPU 核（结果逐位不变），1.2.1 起波未到达的区域不再拖慢记录开头，见 [大模型](docs/large-models.md)；快速引擎支持长记录和大板，并做了训练范围外的核验，见 [范围核验](research/coarse-range/README.md) | 计算核心为冻结网络；缺陷网格上与 GLL 谱元求解器一致到 1e-10，接触界面受压透射 1.004、受拉 0；核验见 [文献对照](research/literature-verification/README.md)、[1 ms 精度](research/long-record-accuracy/README.md)、[散射](research/scattering/README.md)；缺陷用独立的二维有限元核对，见 [research/defects](research/defects/README.md)：1.1.1 在缺陷前沿加密网格后差 1–4%，COMSOL 只建议补一个部分宽度裂纹（[运行要求](docs/comsol/defects/README.md)） | [下载 v1.2.1](https://github.com/lx016922-dot/workAI/releases/tag/v1.2.1)、[构建](.github/workflows/desktop.yml) |
| 离线软件 0.3.0 | 研究预发布版，Windows / Linux 便携包；界面已重建为仿真工作台（模型树、三维模型视图、属性面板、激励信号预览、2f 分辨率与验收范围检查），可在界面中编辑多源、任意信号、对称面和吸收层；材料可用自定义应变能密度 W(E) 定义（各向异性，如 CFRP），见 [材料](docs/materials.md) | 默认权重的 5 ms 长记录：20 组 0 组达到 5%，全场相对 L2 24.83%–141.97%，能量收支全部通过；原 0.2.0 模型 14 μs 误差 0.438% | [5 ms 验证](research/long-validation/README.md)、[离线说明](offline/README-OFFLINE.txt) |
| 冻结图网络继续训练 v6–v10 | 均未采纳为发布模型 | 最好的 v10（六阶、h 1.6 mm）5 ms 每组最差接收点差异 15.01%–105.71%，0/20 | [第 10 轮](research/comsol-validation/CONTINUATION-V10.md)、[路线总表](research/comsol-validation/README.md) |
| 模态降阶 v11–v12 | 研究候选，未采纳 | v12 原生 COMSOL 20 μs 核对 1.96% / 1.62%；5 ms 线性对照波形向量 19/20，全部分量与频带 11/20，最差 35%–40%；尚无收敛的 5 ms 非线性参考 | [第 11 轮](research/comsol-validation/CONTINUATION-V11.md)、[第 12 轮](research/comsol-validation/CONTINUATION-V12.md) |
| 数值求解器 | 可用，含收敛复核 | 谱元线性解与 COMSOL 三个 P1 线性结果相差 0.01%–0.3% | [激励 v2](docs/solver-excitation-v2.md)、[扫描与收敛复核](docs/sweep-and-datasets.md) |
| 图网络 v2 输入层 | 可用，离线软件可导入 v2 场景 | 任意信号、多源、对称面、吸收层；与冻结网络逐位一致，与谱元求解相差 4e-14 | [输入层](docs/graph-network-input-design.md) |
| 粗网格算子（方向 B） | 研究模型，逐例核验后使用；离线软件的快速引擎，可选两种模型 | 快速模型（4 阶 h 3 mm）比冻结网络细网格推理快约 16 倍，单源激励 4 个留出工况全部门槛通过，双贴片 1/8。精确模型（4 阶 h 2 mm 重训）12 个单源和双贴片留出工况全部通过，计算量与冻结网络 h 2 mm 相同（后者 10/12）。梳状激励两者都是 0/4，因为齿宽在粗网格上表示不准。训练范围外的核验（200 mm 板、100 μs 记录、半宽 8 mm、端面与双贴片激励）：精确模型 43 组接收点 42 组通过，比 1 mm 细网格快 3–22 倍；快速模型 27 组，波形可用、二次谐波随距离变差。含孔的模型可用精确模型，其余缺陷用冻结网络 | [粗网格算子](docs/coarse-graph-operator.md)、[范围核验](research/coarse-range/README.md) |
| COMSOL P1 参考 | 24 次中完成 9 次：线性与 Murnaghan 基准齐全，StVK 和收敛变体待算 | 谱元标签与 COMSOL 的非线性增量 2f 一致到 0.06%–2.7%（三个工况），完整波形一致到 0.035% 以内 | [数据要求与进度](docs/comsol/comsol-data-request.md)、[P1 目录](research/comsol-p1-20261024/README.md) |
| 早期代理模型 | 已停止 | 坐标神经场、谱算子、物理约束场网络、模态能量模型都没有通过全部 5% 门槛 | [项目历史](docs/history.md) |

## 跨路线的结论：精度受离散分辨率限制

- **冻结图网络本质上是谱元格式。** 它学到的求导滤波器、能量系数和状态更新，都已收敛到精确的 GLL 谱元算子，所以它的精度和计算量就是谱元离散的精度和计算量（[核对](docs/graph-network-input-design.md)）。
- **main 路线的数据显示，训练收益远小于离散改进。**
  - v9：同一网格上训练使每组最大差异下降 0.04 到 0.22 个百分点；单独把网格从 2.5 mm 加密到 1.6 mm，下降 3.8 到 22.7 个百分点。
  - v10：训练下降 0.11 到 0.63 个百分点；从 5 阶升到 6 阶，下降 8.3 到 45.1 个百分点。
- **二次谐波需要足够的节点。** 方向 B 的实验中，2f 处 A0 模态每个波长约 3 个节点时，学习无法把 2f 误差压到 5%；约 4.5 个节点时，学习后原始 2f 全部达标。
- **参考解必须先收敛。** 5 ms 的 COMSOL 线性参考本身没有通过模态截断和网格检查，所以 5 ms 的 5% 门槛目前无法认证；30 μs 级的短记录有收敛的参考（谱元标签与 COMSOL 一致到万分之一），可以认证。

据此，下一步的优先顺序是：
1. 先补齐收敛的参考，包括 P1 的非线性运行和更细的 5 ms 参考。
2. 按“2f 波长内的节点数”选网格和阶次。
3. 把训练用在能带来收益的地方，即适度粗化的粗网格算子，以及不受载波波长限制的模态包络表示。

## 模块地图

| 目录 | 内容 |
|---|---|
| `physics/` | 场景 v2：信号、空间分布、多源、对称面与吸收层的统一定义；缺陷（裂纹、分层、接触界面、缺口、孔）；材料（Murnaghan 或自定义应变能 W(E)）；接收点与运行输出格式 |
| `spectral3d/`、`solid/`、`spectral2d/` | 三维 GLL 谱元（显式与隐式 Newmark）及含缺陷的网格（`feature_mesh.py`）、结果动画的显示网格（`display.py`）、三维四面体有限元、二维平面应变谱元 |
| `dispersion/`、`waveguide/` | Rayleigh–Lamb 频散、模态匹配、谐波分析；有限宽截面 SAFE 核对 |
| `sweep/` | 参数扫描、训练数据集、自动网格收敛复核，支持全部求解器与图网络 |
| `graphwave/` | 冻结图网络（离线软件的推理核心，运行时文件按哈希锁定）及 v6–v12 继续训练、模态降阶 |
| `graphnet/` | 冻结网络的 v2 输入层：多源载荷、按分量约束、吸收层、单边接触界面，短记录与分块长记录（完整或精简记录），时间层规划（`timestep.py`），多核时间层（`parallel.py`） |
| `coarsegraph/` | 粗网格算子学习、训练好的模型、COMSOL 数据检查导入与比较 |
| `offline/` | 离线软件：本机计算服务、自动网格（`automesh.py`）、资源估计（`resources.py`）、文字描述解析（`nlp.py`）与工作台界面（`offline/web/`）；`tools/build-offline.py` 打包 |
| `desktop/` | Windows 桌面窗口 WorkAI.exe（WinForms + WebView2）、图标、使用说明；`tools/build-desktop.py` 打包 |
| `server/`、`public/` | 网页工作台，连接远程 COMSOL 服务 |
| `tools/` | COMSOL 作业提交与收集、验证矩阵、证据打包、离线构建、`run-unit-tests.py` |
| `research/` | 训练与验证证据：COMSOL 对照、5 ms 验证、P1 数据、各轮报告 |
| `training/`、`modal3d/`、`operator3d/`、`spectralop/` | 训练产物与早期代理模型（研究记录，未用于推理） |
| `docs/` | 方法与结果文档，见下方索引 |
| `environment/` | 2026-10-23 的环境与源码备份说明 |

## 文档索引

- **总览：** [项目历史](docs/history.md)、[网页工作台操作](docs/workbench.md)、[原研究模型恢复](docs/recovered-research.md)

File: data/materials/aluminum-polycrystal-blaschke2017.json
{
  "schema": "workai.material.reference.v1",
  "id": "aluminum-polycrystal-blaschke2017-v1",
  "name": "多晶铝 · 文献参考",
  "material_class": "isotropic_polycrystalline_aluminum",
  "grade": null,
  "temper": null,
  "temperature_k": null,
  "status": "literature_reference_not_specimen_calibration",
  "rho_kg_m3": 2700,
  "lambda_pa": 58100000000,
  "mu_pa": 26100000000,
  "third_order": {
    "convention": "murnaghan_principal_invariants_of_green_lagrange_strain",
    "l_pa": -143000000000,
    "m_pa": -297000000000,
    "n_pa": -345000000000,
    "reported_uncertainty_pa": {
      "l": 13000000000,
      "m": 6000000000,
      "n": 4000000000,
      "interpretation": "原表报告的 ± 范围；不将其解释为已知置信水平或独立标准差。"
    }
  },
  "energy_convention": {
    "strain": "E = (F^T F - I)/2",
    "invariants": "i1=tr(E); i2=((tr(E))^2-tr(E^2))/2; i3=det(E)",
    "energy_j_m3": "W=(lambda+2*mu)/2*i1^2-2*mu*i2+(l+2*m)/3*i1^3-2*m*i1*i2+n*i3",
    "stress": "S=dW/dE; P=F*S; sigma=P*F^T/det(F)",
    "landau_conversion": "A=n; B=m-n/2; C=l-m+n/2",
    "landau_energy_j_m3": "W=lambda/2*(tr(E))^2+mu*tr(E^2)+A/3*tr(E^3)+B*tr(E)*tr(E^2)+C/3*(tr(E))^3"
  },
  "sources": [
    {
      "id": "elastic_constants",
      "title": "D. N. Blaschke (2017), Averaging of elastic constants for polycrystals",
      "url": "https://arxiv.org/abs/1706.07132",
      "doi": "10.1063/1.4993443",
      "location": "arXiv v2, Table 2, p. 5; Appendix A.6, p. 10",
      "parameters": ["lambda_pa", "mu_pa", "l_pa", "m_pa", "n_pa", "reported_uncertainty_pa"],
      "provenance": "二阶常数和三阶常数为文献汇总，未证明来自同一试样；Al 三阶实验值由 Reddy 1976 经 Wasserbäch 1990 转引。未直接取得 Reddy 原始实验数据。",
      "retrieved_on": "2026-10-22",
      "download_url": "https://arxiv.org/pdf/1706.07132v2",
      "download_sha256": "5bc2f5cf7eed624e7134cab0c6c0d55b14c60cbebe873e83883cf84e77eab99b"
    },
    {
      "id": "nominal_density",
      "title": "D. M. Stobbe (2005), Acoustoelasticity in 7075-T651 Aluminum and Dependence of Third Order Elastic Constants on Fatigue Damage",
      "url": "https://hdl.handle.net/1853/7184",
      "location": "Table 2, printed p. 15: nominal Aluminum density; not the alloy-specific constants in Table 18",
      "parameters": ["rho_kg_m3"],
      "provenance": "仅取其背景材料表中的普通铝名义密度 2700 kg/m³；不将其 7075-T651 三阶常数混入本组。",
      "retrieved_on": "2026-10-22",
      "download_url": "https://repository.gatech.edu/bitstreams/96e48a7d-5ab9-4b4b-b29e-566bec81a4cc/download",
      "download_sha256": "88f2dcb6ce4381c80fecd49c652bc234ead79b9947d1d0e3cffcc20495316b2f"
    }
  ],
  "limitations": [
    "用于建立可复查的铝参考算例，不是特定牌号、热处理、纯度、温度或试样的标定值。",
    "名义密度来自另一来源；整组属于明确记录来源的参考组合，不声称同批试样一致测量。",
    "原表未提供精确温度、三阶常数协方差或完整测量不确定度模型。",
    "截断到三次应变能只用于小弹性应变；不能据此描述塑性、疲劳演化或任意大变形。",
    "现有远程模型只使用密度及二阶弹性参数；三阶常数尚未用于 COMSOL 求解。"
  ]
}
